Repository: markgoho/gideon-labs

File: hugo/content/posts/ftir-of-leds.md
---
title: 'FTIR of LEDs'
date: 2013-04-24
featured_image: https://res.cloudinary.com/dy3wlzuye/image/upload/f_auto,c_scale,w_250/v1/GideonLabs/Colorless-material-spectra-2.jpg
categories:
  - 'Analytical Services'
  - 'Diode Failure Analysis'
  - 'Failure Analysis'
  - 'FTIR'
  - 'IC Failure Analysis (Integrated Circuit)'
  - 'Laser Failures'
---

Gideon Analytical Laboratories received a Unity PLCC LED and was asked to perform [FTIR](/analytical-services/fourier-transform-infra-red-spectroscopy/) analysis for the purpose of materials compatibility. Fourier transform infrared spectroscopy (FTIR) is a process used to acquire an infrared spectrum of absorption, emission, or photoconductivity of some substance. It can work with solids, liquids, or gasses, and can reveal the chemical composition of numerous materials. Gideon Analytical Laboratories was asked specifically to utilize FTIR on two substances: a white encapsulate and a clear/colorless material.

The FTIR was performed on both samples. Sample 1 was the white material; it was analyzed at two locations. The spectra revealed absorptions due to a Nylon that matches closely with a spectrum of poly (hexamethylene terephthalamide) (Nylon 6/T), a metal oxide and various amounts of glass. The white material was a thermoplastic type polymer which may show considerable movement as it heats up. It also contained about 4% moisture at 65RH. Sample 2 was the colorless material on the surface at the bottom of the InGa die. The spectra showed absorptions to due to an acrylic with another C-O band at 1080 Cm<sup>-1</sup>

Gideon Analytical Laboratories not only performed FTIR analysis but evaluated and interpreted results. The two polymers used in this Unity PLCC LED were very different in their thermal performance. This will, in some cases, most certainly cause problems if the temperature is taken up too rapidly causing the water to expel too rapidly. Because one polymer is a thermoset and the other is a thermoplastic, the seal may be compromised as the temperature fluctuates.

Gideon Analytical Laboratories offers a wide variety of analytical services to the electronics industry. Whether you are in need of radiography, [SEM-EDS,](/analytical-services/scanning-electron-microscopy/) [Ion](/posts/ion-chromatograph-analysis/) Chromatography, or FTIR, Gideon Analytical Laboratories has the knowledge, experience, and equipment to get the job done. For over two decades, Gideon Analytical Laboratories has been providing analytical results that you can trust.

![Colorless material spectra 2](https://res.cloudinary.com/dy3wlzuye/image/upload/f_auto,c_scale,w_300/GideonLabs/Colorless-material-spectra-2.jpg 'Colorless material spectra 2')
![Colorless material spectra 1](https://res.cloudinary.com/dy3wlzuye/image/upload/f_auto,c_scale,w_300/GideonLabs/Colorless-material-spectra-1.jpg 'Colorless material spectra 1')
![White material spectra 1](https://res.cloudinary.com/dy3wlzuye/image/upload/f_auto,c_scale,w_300/GideonLabs/White-material-spectra-1.jpg 'White material spectra 1')
![White material spectra 2](https://res.cloudinary.com/dy3wlzuye/image/upload/f_auto,c_scale,w_300/GideonLabs/White-material-spectra-2.jpg 'White material spectra 2')

File: hugo/content/posts/ic-failure-analysis.md
---
title: 'IC BSP 77 HITFET Failure Analysis'
date: 2012-11-21
featured_image: https://res.cloudinary.com/dy3wlzuye/image/upload/f_auto,c_scale,w_250/v1/GideonLabs/BSP-1.jpg
categories:
  - 'Failure Analysis'
  - 'Failure Analysis of Transistors'
  - 'FET Failure Analysis'
  - 'IC Failure Analysis (Integrated Circuit)'
---

Gideon Analytical Laboratories received two BSP 77 HITFET devices with resistive shorts. The HITFET is a highly integrated temperature protected FET low-side switch which provides protection from short circuits, overloads, voltage surges, open circuits, excessive temperature, and ESD. These low-side switches are versatile power transistors specially designed for automotive and industrial applications. Their built-in intelligence and protective features offer improved performance and reliability over discrete components.

The die is covered with a polyimide over glassivation on top of the trace lines. The polyimide is destroyed. The yellow arrow is melted glass at the failure site. There are two circuits off the gate wire: the EDS protection and the drive unit. The failures occurred in the region adjacent to the gate pad. There are several junctions where over current is observed. The temperature on this device had to get hot in order to melt the polyimide.

Overload and short circuit are clearly the most damaging conditions in an application and it can take a few forms, depending on the input and load conditions: i.e., the short could be across the load (Vbb and Drain), or device (Drain-Source) for different input conditions (Vgs= LOW or Vgs= HIGH). Additionally, the short could be intermittent, significantly worsening the situation especially when the circuit contains inductive loads. In this case, the self-induced (fly-back) voltage and/or the clamped energy could be significantly higher than specified values for the device, thus irreversibly damaging the device.

Gideon Analytical Laboratories can save money, time and manufacturing operator errors by identifying the problem early on so that corrective action can be implemented. Call us 845-255-5356.

![BSP77 HITFET](https://res.cloudinary.com/dy3wlzuye/image/upload/f_auto,c_scale,w_300/GideonLabs/BSP-1.jpg 'BSP77 HITFET')
![BSP 77 HITFET Failure Site](https://res.cloudinary.com/dy3wlzuye/image/upload/f_auto,c_scale,w_300/GideonLabs/BSP-77-HITFET-2.jpg 'BSP 77 HITFET Failure Site')

File: hugo/content/posts/integrated-circuit-failure-analysis.md
---
title: Vishay 5962-9562301Q3A, Integrated Circuit Failure Analysis
date: 2014-07-02
thumbnail: electrical-over-stress-caused-melting
categories:
  - Analytical Services
  - IC Failure Analysis (Integrated Circuit)
  - Semiconductor Failure Analysis
  - Success Stories
---

Gideon Analytical Laboratories received two integrated circuits for failure analysis. [Integrated](http://http://www.britannica.com/EBchecked/topic/289645/integrated-circuit-IC) circuits (ICs) are an assembly of electronic components, fabricated as a single unit, in which miniaturized active devices (like transistors and diodes) and passive devices (like capacitors and resistors) and their interconnections are built upon a thin substrate of semiconductor material. One was a Texas Instruments 5962-9861201QXA and the other was a Vishay 5962-9562301Q3A. The Texas Instruments 5962-9861201QXA was a DSP fixed-point 16-Bit 40MHz 20MIPS 132-Pin CFPAK. The Vishay 5962-9562301Q3A analog switch multiplexer was a single 16:1 28-Pin LCC with a 44V maximum supply voltage rating. The goal was to determine why these two integrated circuits were failing.

Integrated circuit failure analysis ensued. First, the ICs were electrically tested. On the Texas Instruments 5962-9861201QXA, one of the pins tested open and two of the pins were partially melted on the wire bond pad. The melted were an indication of electrical overstress (EOS). EOS had completely opened the trace left trace line of one of the pins. On the Vishay 5962-9562301Q3A,  one of the pins had EOS damage near the pad and both of its trace lines had completely melted. On both of these integrated circuits, there was EOS on various pins, which caused a malfunction. EOS  usually results in increased localized temperatures leading to melting or vaporizing metallization layers, melting the semiconductor or changing structures. Diffusion and electromigration tend to be accelerated by high temperatures, shortening the lifetime of the device.

Gideon Analytical Laboratories can shed light on dark and confusing causes of failures. We have the expertise, equipment, and a real desire to make sure companies manufacture and utilize reliable devices. We have decades of experience dealing with hundreds of electronics companies. Whether you need moisture ingress testing, FTIR, semiconductor failure analysis, or any other type of electronic failure analysis, Gideon Analytical Laboratories is the failure analysis laboratory to call. We solve problems and offer solutions.

![electrical over stress caused melting](https://res.cloudinary.com/dy3wlzuye/image/upload/f_auto,c_scale,w_300/GideonLabs/electrical-over-stress-caused-melting.jpg 'electrical over stress caused melting')
![input junction to all the pads also received excessive power](https://res.cloudinary.com/dy3wlzuye/image/upload/f_auto,c_scale,w_300/GideonLabs/input-junction-to-all-the-pads-also-received-excessive-power.jpg 'input junction to all the pads also received excessive power')
![melted trace lines due to EOS](https://res.cloudinary.com/dy3wlzuye/image/upload/f_auto,c_scale,w_300/GideonLabs/melted-trace-lines-due-to-EOS.jpg 'melted trace lines due to EOS')
![melted wire on wire bond bad](https://res.cloudinary.com/dy3wlzuye/image/upload/f_auto,c_scale,w_300/GideonLabs/melted-wire-on-wire-bond-bad.jpg 'melted wire on wire bond bad')
![Texas Instruments 5962-9861201QXA](https://res.cloudinary.com/dy3wlzuye/image/upload/f_auto,c_scale,w_300/GideonLabs/Texas-Instruments-5962-9861201QXA.jpg 'Texas Instruments 5962-9861201QXA')
![Vishay 5962-9562301Q3A](https://res.cloudinary.com/dy3wlzuye/image/upload/f_auto,c_scale,w_300/GideonLabs/Vishay-5962-9562301Q3A.jpg 'Vishay 5962-9562301Q3A')

File: hugo/content/posts/metal-failure-analysis.md
---
title: 'Metal Failure Analysis'
date: 2012-11-23
featured_image: https://res.cloudinary.com/dy3wlzuye/image/upload/f_auto,c_scale,w_250/v1/GideonLabsn-1.jpg
categories:
  - 'Component Failure Analysis'
  - 'Failure Analysis'
  - 'Inorganic Analysis'
---

Gideon Analytical Laboratories examined the extrusion marks on the tungsten IC probes wires versus a Monel K500 IC probes via [SEM](/analytical-services/scanning-electron-microscopy/). MONEL K500 is a nickel-copper alloy, precipitation hardenable through additions of aluminum and titanium. MONEL K500 retains the excellent corrosion resistant characteristics of 400 and has enhanced strength and hardness after precipitation hardening when compared with 400. Alloy K500 has approximately three (3) times the yield strength and double the tensile strength when compared with 400. MONEL K500 can be further strengthened by cold working before the precipitation hardening.

The Monel has forming stress marks on the bend. The micro-etchants used to form the taper are different for tungsten and Monel. These probes are about 3-4 inches long and the tip is about 10um.

Gideon Analytical Laboratories performs routine analysis also. Call us with your routine QC inspection or call us with any failure analysis.

![IC probe 1](https://res.cloudinary.com/dy3wlzuye/image/upload/f_auto,c_scale,w_300/GideonLabsn-1.jpg 'IC probe 1')
![IC Probe 2](https://res.cloudinary.com/dy3wlzuye/image/upload/f_auto,c_scale,w_300/GideonLabsn-2.jpg 'IC Probe 2')
![IC Probe 3](https://res.cloudinary.com/dy3wlzuye/image/upload/f_auto,c_scale,w_300/GideonLabsn-3.jpg 'IC Probe 3')
![IC Probe 4](https://res.cloudinary.com/dy3wlzuye/image/upload/f_auto,c_scale,w_300/GideonLabsn-4.jpg 'IC Probe 4')

File: hugo/content/posts/metallurgy-corrosion.md
---
title: 'Metallurgy Corrosion'
date: 2012-11-21
featured_image: https://res.cloudinary.com/dy3wlzuye/image/upload/f_auto,c_scale,w_250/v1/GideonLabsrew-1.jpg
categories:
  - 'Contamination Analysis'
  - 'Failure Analysis'
  - 'Inorganic Analysis'
---

Several screws were presented to Gideon Analytical Laboratories due to corrosion. The screws were analyzed with [SEM-EDS.](/analytical-services/scanning-electron-microscopy/) The micrograph indicates the spot where this screw was analyzed. Chloride was found on the spot where corrosion was found.

Gideon Analytical Laboratories can identify the source and cause of corrosion allowing the customer to implement the corrective action immediately.

![Screw Micrograph](https://res.cloudinary.com/dy3wlzuye/image/upload/f_auto,c_scale,w_300/GideonLabsrew-1.jpg 'Screw Micrograph')
![screw-2](https://res.cloudinary.com/dy3wlzuye/image/upload/f_auto,c_scale,w_300/GideonLabsrew-2.jpg 'Screw EDS of Contaminate')

File: hugo/content/posts/mlcc-failure-analysis-2.md
---
title: 'MLC Capacitor Failure Analysis (MLCC)'
date: 2012-11-26
featured_image: https://res.cloudinary.com/dy3wlzuye/image/upload/f_auto,c_scale,w_250/v1/GideonLabs/thermo2.jpg
categories:
  - 'Failure Analysis'
  - 'MLCC Failure Analysis'
---

Gideon Analytical Laboratories received one failed multilayer ceramic capacitor for failure analysis. The image below is from Wikipedia. It shows the standard metallurgy for MLCCs.

The capacitor was mounted to the PCB and showed no signs of external damage. The capacitor was removed from the PCB and tested. The leakage current was too high for a capacitor of this size. The capacitor failure analysis revealed by a cross-section that the capacitor had thermal cracks extending from one side to the other. These types of cracks are caused by excessive heat either by the circuit or the soldering process. It was late found that the crack was caused by an operator installing the MLCC to the PCB because it was reworked. A video of how these MLCCs are made can be seen at the following link.  [\$2]($1)
Gideon Analytical Laboratories can find the problem quickly so that corrective action can be made promptly. If you need failure analysis on capacitors, call us at 845-255-5356.

![thermal crack in the electrode](https://res.cloudinary.com/dy3wlzuye/image/upload/f_auto,c_scale,w_300/GideonLabs/thermo2.jpg 'thermal crack in the electrode')
![MLCC cross-section](https://res.cloudinary.com/dy3wlzuye/image/upload/f_auto,c_scale,w_300/GideonLabs/thermo1.jpg 'MLCC cross section')

File: hugo/content/posts/mlcc-failure-analysis.md
---
title: 'MLCC Cracks and Poor Solder Wetting: Failure Analysis'
date: 2012-11-21
featured_image: https://res.cloudinary.com/dy3wlzuye/image/upload/f_auto,c_scale,w_250/v1/GideonLabs/MLCC-eos-2.jpg
categories:
  - 'MLCC Failure Analysis'
  - 'PCB Quality Control'
---

This is the same terminal where the EOS occurred. There are multiple cracks on the capacitor near the bottom. This is due to board flexing, however, the solder does not wet the terminal metal to form a continuous interface leaving a good connection.

The four arrows point toward cracks in the bottom margin area of the capacitor. The fourth arrow from the left, if one follows that crackdown, it ends where the solder first makes a continuous interface to the terminal metal and goes around the corner and ends at the first electrode, where the void is shown by the blue arrow. In the end, this was caused by a poor manufacturing process, however, the engineers wanted to blame the component manufacturer. This resulted in review of solder fluxing procedure and solder temperature monitoring.

Failure analysis is always done with the intention that corrective action will eliminate or minimize the exposure to the customer. Gideon Analytical Laboratories (GAL) has been involved with finding the root causes of many problems affecting materials, packaging, moisture, ionics, compatibility, handling, manufacturing, process improvements, new technologies, different test methods, etc.. GAL has found that our analysis beats the competition and our results when implemented solve the problem. These are the words of our customers because they have gone to several labs that never have a concrete answer and the results are inconclusive. Why spend the money? Use Gideon Analytical Laboratories in the first place.

![Poor PCB Component Soldering](https://res.cloudinary.com/dy3wlzuye/image/upload/f_auto,c_scale,w_300/GideonLabs/MLCC-eos-2.jpg 'Poor PCB Component Soldering')
![Orange arrows point to thermal Crack](https://res.cloudinary.com/dy3wlzuye/image/upload/f_auto,c_scale,w_300/GideonLabs/MLCC-eos-3.jpg 'Orange arrows point to thermal Crack')
![Large thermal crack with EOS](https://res.cloudinary.com/dy3wlzuye/image/upload/f_auto,c_scale,w_300/GideonLabs/MLCC-eos-4.jpg 'Large thermal crack with EOS')

File: hugo/content/posts/multilayer-ceramic-capacitor.md
---
title: 'Multilayer Ceramic Capacitor'
date: 2006-04-21
featured_image: https://res.cloudinary.com/dy3wlzuye/image/upload/f_auto,c_scale,w_250/v1/GideonLabsack-over-bottom-side-terminal.jpg
categories:
  - 'Cross-sections of components on PCBs'
  - 'Failure Analysis'
  - 'MLCC Failure Analysis'
  - 'Success Stories'
---

Gideon Analytical Laboratories received 100 capacitors and directed to analyze them via cross-sectional analysis. Capacitors store charges and frequently appear on PCBs. There are many types of capacitors; electrolytic capacitors are tantalum capacitors are fairly common. The goal was to discover any abnormalities or determine if there were no abnormalities.

Each capacitor was cross-sectioned and observed 15 to 20 times under 40-72x magnification during the sectioning process. At some point during the cross-sectioning process, pictures were taken to depict the internal quality of the ceramic structure and any cracks (mechanical, knit, Kirkendall voiding or other defects) that may be present.

Out of 100 capacitors, two were found to be defective with mechanical cracks in the terminal area. The first is pictured at the top left. This capacitor failed the IR reading with excessive leakage current when trying to charge the capacitor. All cracks were in the terminal area on only one side. The two observed cracks were in the terminal area under the solder fillet. Both cracks were on capacitors in the C4 position. The crack on the second capacitor is pictured at the top right.

C4 capacitor crack may be caused by a PCB twisting action as opposed to a PCB flexing issue. The cracks disappeared about one-third through the cross-section. When the cracks disappeared from the cross-section, the capacitor recovered from excessive leakage current. This is normal. Terminal cracks are the most common failure mode on MLCC failures.

Failure analysis provided by Gideon Analytical Laboratories can be customized to fit a company’s specific needs and priorities. Failure analysis can be preventative in nature as well as diagnostic. Electronics companies can use Gideon Analytical Laboratories simply to make sure their devices have integrity and are functioning properly. Electronics companies can also use Gideon Analytical Laboratories to find the cause of failures. Either way, the primary goal of Gideon Analytical Laboratories is to help electronics companies save time, save money, and better prepare for the future.

![Crack over bottom side terminal](https://res.cloudinary.com/dy3wlzuye/image/upload/f_auto,c_scale,w_300/GideonLabsack-over-bottom-side-terminal.jpg 'Crack over bottom side terminal')
![Terminal cracks](https://res.cloudinary.com/dy3wlzuye/image/upload/f_auto,c_scale,w_300/GideonLabsrminal-cracks.jpg 'Terminal cracks')
![Crack over bottom side terminal](https://res.cloudinary.com/dy3wlzuye/image/upload/f_auto,c_scale,w_300/GideonLabsack-over-bottom-side-terminal.jpg 'Crack over bottom side terminal')

File: hugo/content/posts/pcb-failure-analysis.md
---
title: 'PCB Failure Analysis'
date: 2012-11-27
featured_image: https://res.cloudinary.com/dy3wlzuye/image/upload/f_auto,c_scale,w_250/v1/GideonLabs/pcb21.jpg
categories:
  - 'Component Failure Analysis'
  - 'Failure Analysis'
  - 'Fires'
  - 'PCB Failure Analysis'
---

Gideon Analytical Laboratories received the main PCB that had a fire in one section of the board. The objective was to find the cause in an already established product line.

This PCB had some copper deposition problems at level two copper. The deposition was seen under the diode mounted to the PCB. The deposited copper also was responsible for an internal short within the PCB. The internal short caused the electrolytic capacitor to heat up and vent toward the PCB surface onto a hot trace line. This, in turn, caused the PCB to ignite as the electrolyte caught on fire.

Many other cross-sections were completed to track down the origin of the cause. Gideon Analytical Laboratories can investigate your components, PCBs, or designs to resolve the problems the affect production and yield loss. Call us with your needs.

![Burn Spot on PCB](https://res.cloudinary.com/dy3wlzuye/image/upload/f_auto,c_scale,w_300/GideonLabs/pcb21.jpg 'Burn Spot on PCB')
![PCB Cross-Section](https://res.cloudinary.com/dy3wlzuye/image/upload/f_auto,c_scale,w_300/GideonLabs/pcb41.jpg 'PCB Cross-Section')
![PCB Delamination](https://res.cloudinary.com/dy3wlzuye/image/upload/f_auto,c_scale,w_300/GideonLabs/pcb51.jpg 'PCB Delamination ')
![Delamination near the top and bottom](https://res.cloudinary.com/dy3wlzuye/image/upload/f_auto,c_scale,w_300/GideonLabs/pcb61.jpg 'Delamination near the top and bottom')

File: hugo/content/posts/photocoupler-failure-analysis-2.md
---
title: 'Photocoupler Vishay IL420 Failure Analysis'
date: 2012-11-27
featured_image: https://res.cloudinary.com/dy3wlzuye/image/upload/f_auto,c_scale,w_250/v1/GideonLabs/IL4201.jpg
categories:
  - 'Diode Failure Analysis'
  - 'Failure Analysis'
  - 'Failure Analysis of Transistors'
  - 'Optical Coupler Failure Analysis'
  - 'Phototransistor Failure Analysis'
---

Gideon Analytical Laboratories received one failed photocoupler, a [Vishay](http://www.vishay.com/) IL 420, for failure analysis along with two virgins (unused) optocouplers for comparison.

The basic function of a Photo Coupler is to have electronic isolation, including potential isolation (as in the case of the transformer) in an electrical circuit. Devices of the Photo Coupler family include Photo Transistor, Photo Darlington Transistor, Photo Triac and OPIC. These devices have the characteristics of excellent isolation, high CTR, compact package, high-speed operation, low decay and unit control function not being influenced by field effects.

There was a hard short from pin 4 and 6 to pin 5. The input diode tested normal and optical intensity had not diminished over time. This was compared to a known good device as well and the diodes were indistinguishable from one another.

Dye penetration reveals the devices are susceptible to moisture ingress. Both phototransistors and the input diodes have the dye surrounding the chip. The die was taken out of the package. The silicone was removed and the die was re-tested to determine functionality. Both the transistor and input diode functioned normally. The ionic contamination was found using [SEM-EDS](/analytical-services/scanning-electron-microscopy/) which entered during the processing of the PCB, found to migrate with voltage and was invariant in its effect once it shorted. Thus, the optocoupler was determined to be moisture sensitive and non-hermetic and often contacted contamination.

Let Gideon Analytical Laboratories solve your component failures and PCB failures. We analyze, test and perform temperature humidity testing and temperature testing. If you want to qualify a component and do it the least expensive way call us. We have the experience to reduce testing time.

![IL420 Optocoupler](https://res.cloudinary.com/dy3wlzuye/image/upload/f_auto,c_scale,w_300/GideonLabs/IL4201.jpg 'IL420 Optocoupler')
![Dye penetration to the phototransistors](https://res.cloudinary.com/dy3wlzuye/image/upload/f_auto,c_scale,w_300/GideonLabs/IL4202.jpg 'Dye penetration to the phototransistors')
![Dye Penetration to the Diode](https://res.cloudinary.com/dy3wlzuye/image/upload/f_auto,c_scale,w_300/GideonLabs/IL4203.jpg 'Dye Penetration to the Diode')
![Diode Chip](https://res.cloudinary.com/dy3wlzuye/image/upload/f_auto,c_scale,w_300/GideonLabs/IL4204.jpg 'Diode Chip')

File: hugo/content/posts/photocoupler-failure-analysis.md
---
title: 'Photocoupler Avago HCPL 0630 Failure Analysis'
date: 2012-11-27
featured_image: https://res.cloudinary.com/dy3wlzuye/image/upload/f_auto,c_scale,w_250/v1/GideonLabs/opto4.jpg
categories:
  - 'Failure Analysis'
  - 'Failure Analysis of Transistors'
  - 'Phototransistor Failure Analysis'
---

Gideon Analytical Laboratories received one failed [photocoupler,](http://en.wikipedia.org/wiki/Opto-isolator) an [Avago](http://www.avagotech.com/pages/home/) HCPL 0630 in an 8 pin DIP SOIC -8 package. The reported failure came from the field after approximately 1.5 years of operation.

The HCPL-0630 optocoupler is an optically coupled logic gate that combines a GaAsP light emitting diode and an integrated high gain photo detector. An enable input allows the detector to be strobed. The output of the detector IC is an open collector Schottky-clamped transistor.

This unique design provides maximum ac and dc circuit isolation while achieving TTL compatibility. The optocoupler ac and dc operational parameters are guaranteed from -40 degrees C to 85 degrees C allowing trouble free system performance.

HCPL-0630 is suitable for a high-speed logic interfacing, input/output buffering, as line receivers in environments that conventional line receivers cannot tolerate and is recommended for use in extremely high ground or induced noise environments.

The input diodes were tested continuously from room temperature to 120C with no intermittent or abnormal curve traces. There was no surface inversion, no leakage current and no indication of moisture present in the package. The inputs operated normally in every respect up to 120C where the test was terminated. The transistor did not output terminals when the input diode was excited. The photo-transistor was examined and tested to elucidate the failure mode. The failure site was a blown Vcc trace to ground interconnect. This was probably a weakness in the step coverage insulator as it went under the VCC trace line. The spot shows a blown spot where the lines have arced. Metal is in an area beside the trace line under the passivation layer. Normally when this happens to a good device, the entire area has burned rather than a spot. This failure mode is more than likely a manufacturing anomaly rather than an application overstress.

Four years later, the phototransistors have not failed in the field supporting the conclusion made. Call Gideon Analytical Laboratories for your failure analysis of capacitors, transistors, FETs, diode, rectifiers, PCBs, or any electrical device. We are here to help solve problems.

![Decapsulated dual phototransistors](https://res.cloudinary.com/dy3wlzuye/image/upload/f_auto,c_scale,w_300/GideonLabs/opto4.jpg 'Phototransistor Die')
![opto-1](https://res.cloudinary.com/dy3wlzuye/image/upload/f_auto,c_scale,w_300/GideonLabs/opto-1.jpg 'Dual photocoupler package')
![opto2](https://res.cloudinary.com/dy3wlzuye/image/upload/f_auto,c_scale,w_300/GideonLabs/opto21.jpg 'Decapsulated dual phototransistors')
![opto3](https://res.cloudinary.com/dy3wlzuye/image/upload/f_auto,c_scale,w_300/GideonLabs/opto3.jpg 'Failure site next to Vcc')

File: hugo/content/posts/regulator-failure-analysis.md
---
title: 'Voltage Regulator 5962-89981 Failure Analysis'
date: 2012-11-22
featured_image: https://res.cloudinary.com/dy3wlzuye/image/upload/f_auto,c_scale,w_250/v1/GideonLabs/reg-1-e1543098885598.jpg
categories:
  - 'Failure Analysis'
  - 'Voltage Regulator Failure Analysis'
---

Gideon Analytical Laboratories received two linear adjustable monolithic silicon 5962-89981 adjustable positive regulators both with no measurable output for failure analysis. A third device was sent with a questionable output. This is a three terminal positive adjustable voltage regulator designed to provide 1.5A with higher efficiency than conventional voltage regulators. The device is designed to operate to 1 Volt input to output differential and the dropout voltage is specified as a function of load current. The device is in a TO-257 hermetic package where Military applications require small size and high reliability.

It was found examining the integrated circuit that a current surge came in pin 1 (the input) and destroyed several trace lines to the adjustable leg of the device. The adjustable leg is controlled by a 5k potentiometer which showed no effect in the analysis.

Gideon Analytical Laboratories performs analysis for the military, aerospace, and wall street. Each of these demands the highest quality and reliable results which Gideon gives in every report. Call the " Problem Solvers of the Electronic Industry". Call Gideon. 845-255-5356

![Adjustable Positive Regulator](https://res.cloudinary.com/dy3wlzuye/image/upload/f_auto,c_scale,w_300/GideonLabs/reg-1-e1543098885598.jpg 'Adjustable Positive Regulator')
![Integrated Circuit](https://res.cloudinary.com/dy3wlzuye/image/upload/f_auto,c_scale,w_300/GideonLabs/reg-6.jpg 'Integrated Circuit ')
![EOS on trace line](https://res.cloudinary.com/dy3wlzuye/image/upload/f_auto,c_scale,w_300/GideonLabs/reg-2.jpg 'EOS on trace line')
![EOS between pin1 and pin 2](https://res.cloudinary.com/dy3wlzuye/image/upload/f_auto,c_scale,w_300/GideonLabs/reg-5.jpg 'EOS between pin1 and pin 2')

File: hugo/content/posts/rohs-compliance-plated-steel-parts.md
---
title: 'RoHS Compliance on Plated Steel Parts'
date: 2014-03-28
featured_image: https://res.cloudinary.com/dy3wlzuye/image/upload/f_auto,c_scale,w_250/v1/GideonLabs/Migrograph-of-spring.jpg
categories:
  - 'Component Failure Analysis'
  - 'Contamination Analysis'
  - 'Inorganic Analysis'
  - 'RoHS Components'
  - 'Success Stories'
---

Gideon Analytical Laboratories received several plated steel parts, including coupons, hinges, and shoulder nuts. The goal was to determine if these parts were RoHS compliant. RoHS is short for Directive on the restriction of the use of certain hazardous substances in electrical and electronic equipment; it was initially created by the [European](http://eur-lex.europa.eu/LexUriServ/LexUriServ.do?uri=CELEX:32002L0096:EN:HTML) Union in February of 2003. To be RoHS compliant, devices have to be free from the following hazardous substances: Lead, Cadmium, Mercury, Hexavalent chromium, Polybrominated biphenyls, and Polybrominated diphenyl ether. There are a number of electronics components that potentially could contain these restricted substances like solders printed circuit boards, lamps and bulbs, batteries, and metal parts. Closely linked to RoHS is the [Waste](http://eur-lex.europa.eu/LexUriServ/LexUriServ.do?uri=CELEX:32002L0096:EN:HTML) Electrical and Electronic Equipment Directive (WEEE).

The plated steel part analysis was conducted using [SEM-EDS,](/analytical-services/scanning-electron-microscopy/) which yields an elemental analysis in relation to the intensity of the element at a specific wavelength or energy level. In order to be [RoHS](http://www.rohsguide.com/rohs-substances.htm) compliant as directed by the EU, levels of the hazardous substances have to have less than a specific parts per million (ppm). For Lead (Pb) < 1000 ppm, for Mercury (Hg) < 100 ppm, for Cadmium (Cd) <100 ppm, for Hexavalent Chromium (Cr VI) < 1000 ppm, for Polybrominated Biphenyls (PBB) < 1000 ppm, and for Polybrominated Diphenyl Ethers (PBDE) < 1000 ppm. Gideon Analytical Laboratories ran SEM-EDS-XRF scans on all of the plated steel parts. No restricted elements were present in any of the parts; they were all RoHS compliant.

Gideon Analytical Laboratories has modern, state of the art scientific analytical equipment to ensure all types of electrical components are RoHS or WEEE compliant. If you need to examine electrical devices to determine their elemental makeup, contact Gideon Analytical Laboratories. We offer a wide range of analytical services that can help companies in the electronics industry in design, production, or application.

![Micrograph of spring](https://res.cloudinary.com/dy3wlzuye/image/upload/f_auto,c_scale,w_300/GideonLabs/Migrograph-of-spring.jpg 'Micrograph of spring')
![Spectrum of hinge](https://res.cloudinary.com/dy3wlzuye/image/upload/f_auto,c_scale,w_300/GideonLabs/Spectrum-of-hinge.jpg 'Spectrum of hinge')
![Spectrum of shoulder nut](https://res.cloudinary.com/dy3wlzuye/image/upload/f_auto,c_scale,w_300/GideonLabs/Spectrum-of-shoulder-nut.jpg 'Spectrum of shoulder nut')
![Spectrum of steel coupon](https://res.cloudinary.com/dy3wlzuye/image/upload/f_auto,c_scale,w_300/GideonLabs/Spectrum-of-steel-coupon.jpg 'Spectrum of steel coupon')

File: hugo/content/posts/solder-joint-strain-failures.md
---
title: 'Solder Joint Strain Failures'
date: 2004-11-12
featured_image: https://res.cloudinary.com/dy3wlzuye/image/upload/f_auto,c_scale,w_250/v1/GideonLabs/Solder-joint-cracks.jpg
categories:
  - 'Cross-sections of components on PCBs'
  - 'Failure Analysis'
  - 'PCB Failure Analysis'
  - 'Success Stories'
---

Gideon Analytical Laboratories performed failure analysis on two printed circuit board assemblies (PCB) with fractured solder joints on the Hall Sensor interconnect. The assemblies were taken apart and the conformal coating was removed to reveal the solder joints of the Hall Sensor. Five out of six of the Hall Sensors were mounted flush against the Valox 457 mounting block.

A Hall Effect Device detects magnetic flux density and is used in both movement and position sensing. By integrating the sensing element onto the same silicon as its control logic and interface circuitry, Melexis, a maker of Hall Sensors has produced sensor chips with different degrees of intelligence to suit a vast array of applications, a pioneer in linear, programmable Hall Effect sensors, accurate rotary,and linear position indication. Incorporating memory and simple hood, safety,and drive-by-wire applications. Whether sensing actuator, pedal, throttle and steering wheel position, the rotation of camshafts or crankshafts in an engine or monitoring movement in motors, Hall devices offer a reliable, contactless method of movement and position detection.

The crack, as with all cracks observed on the joints, is initiating from the side near to the hole. This is visible in the picture at the top left. It is clear the PCB solder joints are fracturing. A cross section of the PCB with the Valox 457 standoff block reveals what is occurring. The arrows indicate the direction of movement that will occur when the materials undergo thermal expansion. The arrows go in the opposite direction when the heat is removed.

It was found the Valox 457 will move 5 times the more than the PCB for a given temperature range. Since the interface arrows of the Valox to PCB are in opposite directions (1&4), they will not move and these opposing forces will translate into further expansion (or strain as the case may be) between the arrows 3 and 2. This causes a strain problem in the solder joints of the Hall Sensor. The final conclusion was that the strain on the Hall Sensor leads must be eliminated to stop the solder fractures. Moving the Hall Sensors to the other side on the PCB would eliminate this failure mechanism.

Failure analysis provided by Gideon Analytical Laboratories can provide invaluable information to a variety of companies in the electronics field. Results from failure analysis testing can help companies streamline and eliminate problems in production with quick implementation of corrective action. Accurate and candid failure analysis results can also help companies negotiate the business world with more certainty.

![Solder joint cracks](https://res.cloudinary.com/dy3wlzuye/image/upload/f_auto,c_scale,w_300/GideonLabs/Solder-joint-cracks.jpg 'Solder joint cracks')
![Direction of thermal movement](https://res.cloudinary.com/dy3wlzuye/image/upload/f_auto,c_scale,w_300/GideonLabs/Direction-of-thermal-movement.jpg 'Direction of thermal movement')

File: hugo/content/posts/stackpole-100-ohm-power-resister-failure-analysis.md
---
title: 'Stackpole 100-ohm Power Resister Failure Analysis'
date: 2019-06-18
featured_image: https://res.cloudinary.com/dy3wlzuye/image/upload/f_auto,c_scale,w_250/v1/GideonLabs/Vishay-100-ohm-resistor.jpg
categories:
  - 'Analytical Services'
  - 'Failure Analysis'
  - 'Metallurgy'
  - 'Radiography'
  - 'Resistor Failure Analysis'
  - 'SEM-EDS'
  - 'Success Stories'
---

Gideon Analytical Laboratories received three different vendor 100-ohm resistors, made by Vishay, RCD, and Stackpole, respectively. The two Stackpole resistors were open. A [resistoris](https://en.wikipedia.org/wiki/Resistor) a passive two-terminal electrical component that implements electrical resistance as a circuit element. In electronic circuits, resistors are used to reduce current flow, adjust signal levels, to divide voltages, bias active elements, and terminate transmission lines, among other uses. Our goal was to test the functionality the Vishay, RCD, and Stackpole resistors, and if any were failing, determine the cause of the failure.

Failure analysis ensued. The Stackpole resistor measured in the gigaohm range, which indicated an open line. X-rays were taken of these failed devices. They were then decapsulated and the potting materials carefully removed. The wire was now clearly visible, and it showed marks of abrasion. In fact, one of the wires had actually popped off. The Vishay and RCD resistors were far better. There were no abrasion marks on either of them, and their wire sizing was slightly larger than the Stackpole resistor. The conclusion we reached was that the issue with the Stackpole 100-ohm resistor was one related to manufacturing.

Gideon Analytical Laboratories is here when you need us most. If your product is failing, it could be anyone (or maybe more) of numerous possibilities. Is it your production process? Is it someone elses production process? Is it how the product is being used? Is it a part made by a vendor? Is it a part made by a vendor's vendor? Solving electrical problems might appear daunting, but we can simultaneously give you relief and confidence. Let us take care of the problem. Contact us with any electrical problems and see how we can help you. Give Gideon Analytical Laboratories a call today.

![Closer view of Stackpole resistor wire popped off](https://res.cloudinary.com/dy3wlzuye/image/upload/f_auto,c_scale,w_300/GideonLabs/Closer-view-of-Stackpole-resistor-wire-popped-off.jpg 'Closer view of Stackpole resistor wire popped off')
![Vishay 100-ohm resistor](https://res.cloudinary.com/dy3wlzuye/image/upload/f_auto,c_scale,w_300/GideonLabs/Vishay-100-ohm-resistor.jpg 'Vishay 100-ohm resistor')
![X-ray of Vichay resistor](https://res.cloudinary.com/dy3wlzuye/image/upload/f_auto,c_scale,w_300/GideonLabs/X-ray-of-Vichay-resistor.jpg 'X-ray of Vichay resistor')
![Wire thickness measurements on the Vishay resistor](https://res.cloudinary.com/dy3wlzuye/image/upload/f_auto,c_scale,w_300/GideonLabs/Wire-thickness-measurements-on-the-Vishay-resistor.jpg 'Wire thickness measurements on the Vishay resistor')
![RCD 100-ohm resistor](https://res.cloudinary.com/dy3wlzuye/image/upload/f_auto,c_scale,w_300/GideonLabs/RCD-100-ohm-resistor.jpg 'RCD 100-ohm resistor')
![Stackpole 100 ohm resistor](https://res.cloudinary.com/dy3wlzuye/image/upload/f_auto,c_scale,w_300/GideonLabs/Stackpole-100-ohm-resistor.jpg 'Stackpole 100 ohm resistor')
![X-ray of Stackpole resistor](https://res.cloudinary.com/dy3wlzuye/image/upload/f_auto,c_scale,w_300/GideonLabs/X-ray-of-Stackpole-resistor.jpg 'X-ray of Stackpole resistor')
![RCD resistor some of dielectric off the wires, but no abrasions](https://res.cloudinary.com/dy3wlzuye/image/upload/f_auto,c_scale,w_300/GideonLabs/RCD-resistor-some-of-dielectric-off-the-wires-but-no-abrasions.jpg 'RCD resistor some of dielectric off the wires, but no abrasions')
![Stackpole resistor wire measurements](https://res.cloudinary.com/dy3wlzuye/image/upload/f_auto,c_scale,w_300/GideonLabs/Stackpole-resistor-wire-measurements.jpg 'Stackpole resistor wire measurements')
![Stackpole resistor decapsulated](https://res.cloudinary.com/dy3wlzuye/image/upload/f_auto,c_scale,w_300/GideonLabs/Stackpole-resistor-decapsulated.jpg 'Stackpole resistor decapsulated')
![Closer view of decapsulated Stackpole resistor](https://res.cloudinary.com/dy3wlzuye/image/upload/f_auto,c_scale,w_300/GideonLabs/Closer-view-of-decapsulated-Stackpole-resistor.jpg 'Closer view of decapsulated Stackpole resistor')
![Stackpole resistor wire was flat and abraded](https://res.cloudinary.com/dy3wlzuye/image/upload/f_auto,c_scale,w_300/GideonLabs/Stackpole-resistor-wire-was-flat-and-abraded.jpg 'Stackpole resistor wire was flat and abraded')
![Stackpole resistor wires abraded and popped off](https://res.cloudinary.com/dy3wlzuye/image/upload/f_auto,c_scale,w_300/GideonLabs/Stackpole-resistor-wires-abraded-and-popped-off.jpg 'Stackpole resistor wires abraded and popped off')
