Repository: markgoho/gideon-labs

File: hugo/content/posts/tantalum-capacitor-failure-analysis.md
---
title: 'Tantalum Capacitor Failure From Moisture Ingress'
date: 2012-11-22
featured_image: https://res.cloudinary.com/dy3wlzuye/image/upload/f_auto,c_scale,w_250/v1/GideonLabs/tan-1.jpg
categories:
  - 'Contamination Analysis'
  - 'Failure Analysis'
  - 'Tantalum Capacitor Failure Analysis'
---

Gideon Analytical Laboratories received four tantalum capacitors identified as failing from two vendors, [Kemet](http://www.kemet.com/) (T491B225K035AT) and [AVX](http://www.avx.com/) TAJB225K035RNJ. A [tantalum](http://en.wikipedia.org/wiki/Tantalum_capacitor) capacitor is a type of electrolytic capacitor. It is constructed of a pellet of tantalum metal as anode, covered by an insulating oxide layer that forms the dielectric (manganese dioxide), surrounded by conductive material as a cathode (carbon with a silver epoxy interface). Tantalum electrolytic capacitors exploit the tendency of tantalum to form a non-conductive protective oxide surface layer. A tantalum capacitor consists of tantalum powder pressed into a pellet shape as one "plate" of the capacitor, with the oxide as a dielectric, and an electrolytic solution or conductive solid as the other "plate". The dielectric layer thus can be very thin. This gives tantalum capacitors an advantage over electrolytic capacitors in having a high capacitance per unit volume and weight.

These capacitors have lower equivalent series resistance (ESR), lower leakage current, and higher operating temperature than other electrolytic capacitors.

Since tantalum capacitors are considerably more expensive than any other commonly used type of capacitors, they are used in applications where the small size or better performance is important. They also have no known failure mechanism. If they do fail, it is by voltage surge or contamination, that is if the manufacturing process is acceptable.

There were no external mechanical or assembly marks on any of the packages suggesting abuse or mishandling. A number of experiments were run and capacitors were re-tested afterward to observe the effects of the experiment. In both of the above capacitors, Gideon found the epoxy encapsulation to be insufficient in sealing out normal cascading cleaning system. This moisture ingress caused the DCL (DC leakage current) to increase way beyond the manufacturers' specification. In a dye penetration test, the dye covered 90% of the carbon area and rendered this particular with the worst DCL. Call Gideon Analytical Laboratories if you have problems with tantalum capacitors. 845-255-5356.

![SM Tantalum Capacitor](https://res.cloudinary.com/dy3wlzuye/image/upload/f_auto,c_scale,w_300/GideonLabs/tan-1.jpg 'SM Tantalum Capacitor')
![Ingress of Dye on the carbon](https://res.cloudinary.com/dy3wlzuye/image/upload/f_auto,c_scale,w_300/GideonLabs/tan-2.jpg 'Ingress of Dye on the carbon')
![dye penetration](https://res.cloudinary.com/dy3wlzuye/image/upload/f_auto,c_scale,w_300/GideonLabs/tan-3.jpg 'All DCL failure showed ingress')
![Inside surface of encapsulation shows dye](https://res.cloudinary.com/dy3wlzuye/image/upload/f_auto,c_scale,w_300/GideonLabs/tan4.jpg 'Inside surface of encapsulation shows dye')

File: hugo/content/posts/thermal-evaluation-tma-ans-dsc.md
---
title: 'Thermal Evaluation (TMA and DSC)'
date: 2013-04-24
featured_image: https://res.cloudinary.com/dy3wlzuye/image/upload/f_auto,c_scale,w_250/v1/GideonLabs/DSC-second-heat-white-casing.jpg
categories:
  - 'Analytical Services'
  - 'Failure Analysis'
  - 'FTIR'
  - 'Organic Analysis'
---

Gideon Analytical Laboratories performed thermal mechanical analysis [TMA](/analytical-services/thermal-analysis/) and differential thermal analysis (DSC) on two plastics which compose the encapsulation of Unity LEDs. TMA is a measurement of a change of a dimension or a mechanical property when it is subjected to a temperature regime. DSC is a technique for quantitatively analyzing the chemical composition of a substance by observing its thermal behavior while being heated. The samples were disassembled and separated into three items to analyze; the white casing, the clear resin, and the clear core material.

The DSC was run using a TA Instruments  DSC2920. The temperature program was a ramp at 20°C/min from room temperature to 360°C for the white case and to 250°c for the clear insert. The analysis was carried out under a purge of nitrogen gas. The TMA analysis was carried out using a TA Instruments TMA2940 with normal expansion probe. The furnace purge was helium at 90 ml/min. The temperature program was an equilibration at -20°C followed by a ramp at 5°C/min to 300°C. The second heat was a ramp from -20°C to 300°C.    The force was 0.05 N plus an added static weight of 5 g for a total force of  0.1N. The added thermal mass was used in the TMA furnace to provide increased thermal stability.

The samples were analyzed by DSC to determine the presence of any crystalline melting points. All samples were carried through two heats with rapid cooling after the first heat to improve the appearance of any Tg transitions. The white casing DSC results were consistent with a semicrystalline polymer having a standard melt peak at 325°C. The melt transition showed a double peak in the second heat and this was due to crystal reorganization. The white casing material was shrinking once 50C was reached. This could have caused cracks. The DSC for the clear resin resulted in some interesting findings. The offset at 85°C in the first heat may be a result of relaxation and not a Tg. The second heat showed an apparent Tg at 155°C.

Gideon Analytical Laboratories has the technical expertise, experience, and the right research equipment for your failure analysis needs. Whether it is a specific analytical service like [SEM-EDS,](/analytical-services/scanning-electron-microscopy/) [FTIR,](/analytical-services/fourier-transform-infra-red-spectroscopy/) or [DSC,](/analytical-services/thermal-analysis/) or a complex failure analysis need, GideonAnalyticalLaboratories is the place to go.

![DSC second heat white casing](https://res.cloudinary.com/dy3wlzuye/image/upload/f_auto,c_scale,w_300/GideonLabs/DSC-second-heat-white-casing.jpg 'DSC second heat white casing')
![DSC first heat white casing](https://res.cloudinary.com/dy3wlzuye/image/upload/f_auto,c_scale,w_300/GideonLabs/DSC-first-heat-white-casing.jpg 'DSC first heat white casing')
![Overlay first heat for clear resin and white casing](https://res.cloudinary.com/dy3wlzuye/image/upload/f_auto,c_scale,w_300/GideonLabs/Overlay-first-heat-for-clear-resin-and-white-casing.jpg 'Overlay first heat for clear resin and white casing')
![TMA first heat for clear core resin](https://res.cloudinary.com/dy3wlzuye/image/upload/f_auto,c_scale,w_300/GideonLabs/TMA-first-heat-for-clear-core-resin.jpg 'TMA first heat for clear core resin')
![TMA second heat for clear core resin](https://res.cloudinary.com/dy3wlzuye/image/upload/f_auto,c_scale,w_300/GideonLabs/TMA-second-heat-for-clear-core-resin.jpg 'TMA second heat for clear core resin')

File: hugo/content/posts/trace-line-corrosion.md
---
title: 'Trace Line Corrosion'
date: 2005-06-29
featured_image: https://res.cloudinary.com/dy3wlzuye/image/upload/f_auto,c_scale,w_250/v1/GideonLabs/black-contamination-at-interface-of-gold-and-copper.jpg
categories:
  - 'Success Stories'
---

Gideon Analytical Laboratories performed failure analysis on several polyimide flex circuits with corrosion near an IC. As seen in the picture above left, the corrosion appeared as black outgrowth along the trace lines. These flex circuits allow for greater functional capacity and miniaturization while maintaining high reliability through quality and consistency. They can be used in the aerospace, automotive, computer data and processing, and consumer FTIR.

The picture above right is of SEM-EDS spectral analysis showing the corrosion area. There was no sulfur in the spectrum (coming from another source). The copper trace line had extended beyond the solder mask line and, therefore, exposed to the silicone encapsulate, which has a high moisture content. The copper oxidizes in the presence of moisture and voltage. There was enough energy present to drive this reaction. In order to form copper sulfide, one has to reduce the sulfate ion to extract the sulfur to react with the copper. This would require so much energy that one would melt the flex circuit.

The electrochemistry and spectra DID NOT support this type of reaction. The only reaction this evidence supports is a copper oxide (CuO). To eliminate this failure mechanism requires a barrier metal over the copper near the trace lines of the IC and a low absorbent polymer besides silicone surrounding the IC.

Using the results from failure analysis performed by Gideon Analytical Laboratories, electronics companies can alleviate problems with production or the field. Knowing how and why a failure occurs can be tremendously beneficial to manufacturers, vendors, and consumers alike. Failure analysis results in lower costs by solving and implementing a corrective action immediately. Call us with your needs.

![Black Contamination at interface of gold and copper](https://res.cloudinary.com/dy3wlzuye/image/upload/f_auto,c_scale,w_300/GideonLabs/black-contamination-at-interface-of-gold-and-copper.jpg 'Black Contamination at interface of gold and copper')
![EDS of corrosion by-product](https://res.cloudinary.com/dy3wlzuye/image/upload/f_auto,c_scale,w_300/GideonLabs/EDS-of-corrosion-by-product.jpg 'EDS of corrosion by-product')

File: hugo/content/posts/ups-filter-capacitor-failure-analysis.md
---
title: 'UPS Filter Capacitor Failure Analysis'
date: 2013-04-17
featured_image: https://res.cloudinary.com/dy3wlzuye/image/upload/f_auto,c_scale,w_250/v1/GideonLabs/black-material-on-lead-yellow-tab.jpg
categories:
  - 'Analytical Services'
  - 'Electrolytic Capacitor Failures'
  - 'Failure Analysis'
  - 'Inorganic Analysis'
  - 'Success Stories'
---

Gideon Analytical Laboratories received an Areovox Z26P6045M21 45uF 600V capacitor for failure analysis. Capacitors are passive two-terminal electrical components used to store electricity in an electric field. Inside most capacitors, there are two metal plates separated by a non-conducting substance (dielectric). Filter capacitors are used for filtering undesirable frequencies and removing voltage or signal spikes in electronic circuits. They are utilized in a variety of applications. Gideon Analytical Laboratories performed failure analysis the Areovox Z26P6045M21 45uF 600V capacitor.

The Areovox Z26P6045M21 45uF 600V was electrically tested. It tested open and did not take a charge when a voltage was applied. The capacitor was also under gas pressure, which tested to be carbon dioxide. Carbon dioxide is not in the capacitor when the can is sealed shut; instead, carbon dioxide evolves as the result of the dielectric insulator breakdown. Moisture is also given off when the dielectric material carbonizes. The top portion of the filter capacitor was removed and showed a phenolic insulator used for the registration of the terminal leads. Removal also revealed a portion of the aluminum tab where the copper terminal touched the tab, and copper was blown across the top of the tab and left a trail. This phenomenon is symptomatic of a voltage spike.

Gideon Analytical Laboratories reached some The dielectric film separating the two plates had melted and carbonized in a thermal matter. The tab turned yellow because of excessive heat; it was originally cream color. The lead was surrounded by black material, which was melted insulation. This black material indicated that current is responsible for excessive heat; voltage by itself will not do this. The failure of the Areovox Z26P6045M21 45uF 600V filter capacitor was due to a voltage spike, which destroyed the dielectric film between the two aluminum foil sheets.

Trust Gideon Analytical Laboratories for all of your failure analysis needs. Gideon Analytical Laboratories has the equipment, experience, and expertise to reveal how and why electrical components fail, both in the manufacture or in the field. Information provided by failure analysis can be of invaluable importance that can help save companies time, money, and help them better prepare for the future.

![Black material on lead, yellow tab](https://res.cloudinary.com/dy3wlzuye/image/upload/f_auto,c_scale,w_300/GideonLabs/black-material-on-lead-yellow-tab.jpg 'Black material on lead; yellow tab')
![Copper terminal touched aluminum tab](https://res.cloudinary.com/dy3wlzuye/image/upload/f_auto,c_scale,w_300/GideonLabs/copper-terminal-touched-aluminum-tab.jpg 'Copper terminal touched aluminum tab')
![Copper trail on aluminum tab](https://res.cloudinary.com/dy3wlzuye/image/upload/f_auto,c_scale,w_300/GideonLabs/copper-trail-on-aluminum-tab.jpg 'Copper trail on aluminum tab')
![Melted dielectric foil](https://res.cloudinary.com/dy3wlzuye/image/upload/f_auto,c_scale,w_300/GideonLabs/melted-dielectric-foil.jpg 'Melted dielectric foil')
![Phenolic insulator](https://res.cloudinary.com/dy3wlzuye/image/upload/f_auto,c_scale,w_300/GideonLabs/phenolic-insulator.jpg 'Phenolic insulator')
